Repository: HLi2022/swcnt-mobile-lite

# SWCNT Lite 安装指南

## Web 版

直接打开：

- https://hli2022.github.io/swcnt-mobile-lite/

## Android 安装

直接下载 APK：

- https://github.com/HLi2022/swcnt-mobile-lite/releases/download/v1.0.0/app-debug.apk

安装时如果系统提示“未知来源”，在手机设置里允许本次安装即可。

## iOS 安装（无需开发者账号）

1. 用 Safari 打开 Web 版链接
2. 点击“分享”
3. 选择“添加到主屏幕”

这样会像本地 App 一样在手机主屏幕使用。

## iOS 原生安装（可选）

如需原生安装到自己手机：

1. 在 Mac 上打开 Xcode
2. 打开仓库内 iOS 工程：`swcnt-mobile-lite/ios/App/App.xcworkspace`
3. 连接 iPhone 后运行安装

# SWCNT Lite Spectra (Mobile PWA)

This is a lightweight mobile-first SWCNT app for:

- Input `n` and `m` directly and generate pseudo-Voigt absorption spectra
- Overlay multiple species to compare peak positions
- View basic tube properties from data files (diameter, chiral angle, RBM, transitions)
- Exclude SDS% from displayed property table

Data source files:

- `data/swcnt_info_semiconducting.csv`
- `data/swcnt_info_metallic.csv`

## Run Locally

From this folder:

```bash
cd "/Users/hanli/codex project/SWCNT app/swcnt-mobile-lite"
python3 -m http.server 8765
```

Then open:

- `http://localhost:8765` on desktop, or
- `http://<your-lan-ip>:8765` on phone in same network

If you start server from parent folder instead:

```bash
cd "/Users/hanli/codex project/SWCNT app"
python3 -m http.server 8765
```

Then URL must be:

- `http://localhost:8765/swcnt-mobile-lite/`

## Troubleshooting (Mac)

- No reaction in browser:
  - Check you opened `http://localhost:8765` (or `/swcnt-mobile-lite/` if started from parent).
  - Do not double-click `index.html` directly (`file://` mode blocks data loading).
- Port in use:
  - Change port: `python3 -m http.server 8877`
- Still blank:
  - Hard refresh (`Cmd+Shift+R`) or clear browser cache/site data once.
  - If installed as PWA before, remove old home-screen app and re-add it once after refresh.

## Notes

- Spectrum shape uses pseudo-Voigt approximation for fast mobile rendering.
- Metallic curves use `M11-`, `M11+`, and `M11` (if present).
- Semiconducting curves use `S11` and `S22`.
- Service worker enables offline reuse after first load.

## Optional Native Packaging (Android/iOS Store Path)

If you later want app-store style binaries:

1. Wrap this web app with Capacitor.
2. Build Android/iOS projects from the same web assets.
3. Use Android Studio / Xcode for signing and publishing.

This keeps one codebase for both platforms.

## Local Native App (Done)

This project is now wrapped by Capacitor and has native projects:

- `android/`
- `ios/`

Config file:

- `capacitor.config.json` with:
  - appId: `com.hanli.swcntlite`
  - appName: `SWCNT Lite Spectra`
  - webDir: `www`

### Android (Local App)

Prerequisites:

- Java JDK 21+
- Android Studio
- Android SDK installed

Commands:

```bash
npm run android:open
```

or build debug APK from CLI:

```bash
npm run android:build:debug
```

APK output (debug):

- `android/app/build/outputs/apk/debug/app-debug.apk`

### iOS (Local App)

Prerequisites:

- Full Xcode app (not only Command Line Tools)
- CocoaPods (usually managed by Xcode/Capacitor workflow)

Command:

```bash
npm run ios:open
```

Then build/run in Xcode to your iPhone (or archive for distribution).

File: swcnt-mobile-lite/www/data/swcnt_info_metallic.csv
diameter,chiral_angle,mod_type,M11-,M11+,RBM,wl11-,wl11+,index_n,index_m,SDS%
0.83,30.0,0,2.71,,286,457.506,,6,6,
0.77,21.1,0,2.65,3.09,304,467.865,401.243,7,4,
0.96,30.0,0,2.48,,246,499.936,,7,7,
0.73,10.9,0,2.49,3.46,312,497.929,358.336,8,2,
0.9,22.4,0,2.48,2.74,260,499.936,452.497,8,5,
1.1,30.0,0,2.26,,216,548.603,,8,8,
0.86,13.9,0,2.43,2.99,269,510.223,414.663,9,3,
1.04,23.4,0,2.23,2.4,229,555.983,516.601,9,6,
1.24,30.0,0,2.06,,192,601.865,,9,9,
0.84,4.7,0,2.38,3.21,276,520.942,386.244,10,1,
0.99,16.1,0,2.22,2.58,238,558.487,480.559,10,4,
1.17,24.2,0,2.09,2.2,201,593.226,563.565,10,7,
1.38,30.0,0,1.89,,174,656.001,,10,10,
0.96,8.2,0,2.17,2.72,241,571.356,455.824,11,2,
1.13,17.8,0,2.09,2.33,209,593.226,532.121,11,5,
1.31,24.8,0,1.92,2.0,182,645.751,619.921,11,8,
1.51,30.0,0,1.79,,165,692.649,,11,11,
0.95,0.0,0,2.18,2.82,245,568.735,439.66,12,0,
1.09,10.9,0,2.06,2.44,214,601.865,508.132,12,3,
1.26,19.1,0,1.94,2.11,189,639.094,587.603,12,6,
1.45,25.3,0,1.79,1.85,169,692.649,670.185,12,9,
1.65,30.0,0,1.65,,151,751.419,,12,12,
1.07,3.7,0,2.06,2.54,220,601.865,488.127,13,1,
1.22,13.0,0,1.92,2.19,194,645.751,566.138,13,4,
1.4,20.2,0,1.79,1.92,175,692.649,645.751,13,7,
1.79,30.0,0,1.541,,130,804.57,,13,13,
1.2,6.6,0,1.93,2.28,196,642.405,543.79,14,2,
1.35,14.7,0,1.83,2.03,175,677.509,610.76,14,5,
1.53,21.1,0,1.704,,151,727.607,,14,8,
1.72,26.0,0,3.0,1.563,134,413.281,793.245,14,11,
1.19,0.0,0,1.91,2.29,200,649.132,541.416,15,0,
1.33,8.9,0,1.83,2.1,179,677.509,590.401,15,3,
1.49,16.1,0,1.722,,156,720.001,,15,6,
1.67,21.8,0,1.615,,141,767.704,,15,9,
1.86,26.3,0,3.0,1.487,125,413.281,833.787,15,12,
2.06,30.0,0,1.405,,112,882.45,,15,15,
1.31,3.0,0,1.81,2.12,182,684.996,584.831,16,1,
1.46,10.9,0,1.733,,157,715.431,,16,4,
1.62,17.3,0,1.632,,143,759.707,,16,7,
1.8,22.4,0,1.513,,129,819.459,,16,10,
2.2,30.0,0,1.326,,106,935.024,,16,16,
1.44,5.5,0,1.738,1.966,160,713.373,630.642,17,2,
1.59,12.5,0,1.646,,146,753.245,,17,5,
1.76,18.3,0,1.53,,131,810.354,,17,8,
2.13,26.8,0,2.0,1.345,109,619.921,921.816,17,14,
1.43,0.0,0,1.735,,162,714.606,,18,0,
1.72,13.9,0,1.558,,135,795.791,,18,6,
1.55,2.5,0,1.65,,148,751.419,,19,1,
1.69,9.4,0,1.562,,137,793.753,,19,4,
1.85,15.1,0,1.474,,124,841.141,,19,7,
2.03,19.8,0,1.374,,114,902.36,,19,10,
1.67,4.7,0,1.57,,138,789.708,,20,2,
1.82,10.9,0,1.483,,126,836.036,,20,5,
1.98,16.1,0,1.399,,116,886.234,,20,8,
1.67,0.0,0,1.564,,139,792.738,,21,0,
1.8,6.6,0,1.493,,128,830.437,,21,3,
1.95,12.2,0,1.401,,119,884.969,,21,6,
1.79,2.2,0,1.5,1.641,129,826.561,755.541,22,1,
1.93,8.2,0,1.411,,120,878.697,,22,4,
1.91,4.1,0,1.413,,121,877.454,,23,2,
2.21,14.4,0,1.285,,103,964.858,,23,8,
1.91,0.0,0,1.411,1.568,122,878.697,790.716,24,0,
2.18,10.9,0,1.305,,105,950.07,,24,6,
2.03,1.9,0,1.359,1.494,113,912.319,829.881,25,1,
2.16,7.3,0,1.311,,106,945.722,,25,4,
2.15,3.7,0,1.317,1.408,107,941.414,880.57,26,2,
2.29,8.6,0,1.337,,101,927.331,,26,5,
2.14,0.0,0,1.312,1.408,108,945.002,880.57,27,0,
2.26,1.7,0,1.359,,102,912.319,,28,1,
2.62,0.0,0,1.996,2.19,89,621.163,566.138,33,0,
